Repository: bombedceramics/digital_damaged_ceramics

# digital_damaged_ceramics
A digitisation project about damaged ceramics, from catalographic metadata management to 3D models publication.

File: input_data_per_web/chemical_input_data.json (part 2 of 2)
{
    "Pt 1": {
      "alterato": {
        "label": "rosso nero",
        "C K": {"Weight%": 2.4, "Sigma": 0.9, "Atomic%": 5.3},
        "O K": {"Weight%": 35.6, "Sigma": 0.8, "Atomic%": 61.1},
        "Na K": {"Weight%": 1.2, "Sigma": 0.1, "Atomic%": 1.4},
        "Mg K": {"Weight%": 0.6, "Sigma": 0.1, "Atomic%": 0.7},
        "Al K": {"Weight%": 1.6, "Sigma": 0.1, "Atomic%": 1.7},
        "Si K": {"Weight%": 21.0, "Sigma": 0.4, "Atomic%": 20.6},
        "Cl K": {"Weight%": 0.2, "Sigma": 0.0, "Atomic%": 0.1},
        "K K": {"Weight%": 4.7, "Sigma": 0.2, "Atomic%": 3.3},
        "Ca K": {"Weight%": 1.1, "Sigma": 0.2, "Atomic%": 0.7},
        "Fe K": {"Weight%": 0.1, "Sigma": 0.0, "Atomic%": 0.0},
        "Co K": {"Weight%": 0.1, "Sigma": 0.0, "Atomic%": 0.0},
        "Sn L": {"Weight%": 9.3, "Sigma": 0.5, "Atomic%": 2.2},
        "Pb M": {"Weight%": 22.1, "Sigma": 0.6, "Atomic%": 2.9}
      }
    }
  },
  "4651,1 (maiolica) XVIIIe secolo": {
    "Pt 1": {
      "non_alterato": {
        "label": "giallo",
        "C K": {"Weight%": 4.5, "Sigma": 2.4, "Atomic%": 9.3},
        "O K": {"Weight%": 39.2, "Sigma": 1.5, "Atomic%": 64.1},
        "Na K": {"Weight%": 2.3, "Sigma": 0.2, "Atomic%": 2.6},
        "Al K": {"Weight%": 1.1, "Sigma": 0.1, "Atomic%": 1.1},
        "Si K": {"Weight%": 16.2, "Sigma": 0.6, "Atomic%": 15.2},
        "Cl K": {"Weight%": 0.1, "Sigma": 0.0, "Atomic%": 0.0},
        "K K": {"Weight%": 3.2, "Sigma": 0.2, "Atomic%": 2.1},
        "Ca K": {"Weight%": 1.1, "Sigma": 0.2, "Atomic%": 0.7},
        "Fe K": {"Weight%": 1.2, "Sigma": 0.1, "Atomic%": 0.6},
        "Sn L": {"Weight%": 1.4, "Sigma": 0.5, "Atomic%": 0.3},
        "Sb L": {"Weight%": 2.6, "Sigma": 0.5, "Atomic%": 0.6},
        "Pb M": {"Weight%": 27.0, "Sigma": 1.1, "Atomic%": 3.4}
      },
      "alterato": {
        "label": "giallo",
        "C K": {"Weight%": 3.6, "Sigma": 0.8, "Atomic%": 7.3},
        "O K": {"Weight%": 38.9, "Sigma": 1.2, "Atomic%": 62.6},
        "Na K": {"Weight%": 0.4, "Sigma": 0.1, "Atomic%": 0.4},
        "Al K": {"Weight%": 1.3, "Sigma": 0.1, "Atomic%": 1.3},
        "Si K": {"Weight%": 22.7, "Sigma": 0.6, "Atomic%": 20.9},
        "K K": {"Weight%": 3.3, "Sigma": 0.3, "Atomic%": 2.2},
        "Ca K": {"Weight%": 0.8, "Sigma": 0.2, "Atomic%": 0.5},
        "Fe K": {"Weight%": 2.3, "Sigma": 0.3, "Atomic%": 1.1},
        "Sn L": {"Weight%": 1.5, "Sigma": 0.6, "Atomic%": 0.4},
        "Sb L": {"Weight%": 3.8, "Sigma": 0.6, "Atomic%": 0.8},
        "Pb M": {"Weight%": 21.4, "Sigma": 0.9, "Atomic%": 2.7}
      }
    },
    "Pt 2": {
      "non_alterato": {
        "label": "bianco",
        "C K": {"Weight%": 1.1, "Sigma": 0.5, "Atomic%": 2.5},
        "O K": {"Weight%": 38.1, "Sigma": 0.7, "Atomic%": 65.7},
        "Na K": {"Weight%": 1.6, "Sigma": 0.1, "Atomic%": 1.9},
        "Al K": {"Weight%": 1.2, "Sigma": 0.1, "Atomic%": 1.2},
        "Si K": {"Weight%": 21.1, "Sigma": 0.4, "Atomic%": 20.7},
        "P K": {"Weight%": 0.0, "Sigma": 0.0, "Atomic%": 0.0},
        "Cl K": {"Weight%": 0.1, "Sigma": 0.0, "Atomic%": 0.0},
        "K K": {"Weight%": 3.2, "Sigma": 0.2, "Atomic%": 2.2},
        "Ca K": {"Weight%": 1.1, "Sigma": 0.1, "Atomic%": 0.8},
        "Fe K": {"Weight%": 0.0, "Sigma": 0.0, "Atomic%": 0.0},
        "Sn L": {"Weight%": 5.7, "Sigma": 0.4, "Atomic%": 1.3},
        "Pb M": {"Weight%": 26.7, "Sigma": 0.6, "Atomic%": 3.6}
      },
      "alterato": {
        "label": "nero",
        "C K": {"Weight%": 0.7, "Sigma": 1.3, "Atomic%": 1.6},
        "O K": {"Weight%": 40.5, "Sigma": 1.0, "Atomic%": 66.1},
        "Na K": {"Weight%": 0.5, "Sigma": 0.1, "Atomic%": 0.6},
        "Al K": {"Weight%": 1.4, "Sigma": 0.1, "Atomic%": 1.3},
        "Si K": {"Weight%": 25.0, "Sigma": 0.6, "Atomic%": 23.3},
        "K K": {"Weight%": 3.4, "Sigma": 0.2, "Atomic%": 2.3},
        "Ca K": {"Weight%": 0.7, "Sigma": 0.2, "Atomic%": 0.4},
        "Fe K": {"Weight%": 1.6, "Sigma": 0.1, "Atomic%": 0.7},
        "Sn L": {"Weight%": 3.7, "Sigma": 0.5, "Atomic%": 0.8},
        "Pb M": {"Weight%": 22.6, "Sigma": 0.7, "Atomic%": 2.9}
      }
    }
  },
  "343,1 (maiolica) XVII secolo": {
    "Pt 1": {
      "non_alterato": {
        "label": "verde foglia",
        "C K": {"Weight%": 7.6, "Sigma": 1.1, "Atomic%": 14.4},
        "O K": {"Weight%": 35.2, "Sigma": 1.4, "Atomic%": 56.9},
        "Na K": {"Weight%": 1.9, "Sigma": 0.3, "Atomic%": 2.2},
        "Mg K": {"Weight%": 0.4, "Sigma": 0.1, "Atomic%": 0.1},
        "Al K": {"Weight%": 1.6, "Sigma": 0.1, "Atomic%": 1.7},
        "Si K": {"Weight%": 16.8, "Sigma": 0.7, "Atomic%": 15.6},
        "Cl K": {"Weight%": 0.3, "Sigma": 0.1, "Atomic%": 0.1},
        "K K": {"Weight%": 3.5, "Sigma": 0.3, "Atomic%": 2.3},
        "Ca K": {"Weight%": 2.3, "Sigma": 0.3, "Atomic%": 1.7},
        "Fe K": {"Weight%": 0.3, "Sigma": 0.2, "Atomic%": 0.5},
        "Zn K": {"Weight%": 1.2, "Sigma": 0.4, "Atomic%": 0.5},
        "As L": {"Weight%": 0.0, "Sigma": 0.0, "Atomic%": 0.0},
        "Sn L": {"Weight%": 5.7, "Sigma": 0.9, "Atomic%": 1.3},
        "Sb L": {"Weight%": 1.3, "Sigma": 0.5, "Atomic%": 0.3},
        "Ba L": {"Weight%": 0.1, "Sigma": 0.0, "Atomic%": 0.0},
        "Pb M": {"Weight%": 21.9, "Sigma": 1.1, "Atomic%": 2.8}
      },
      "alterato": {
        "label": "blu",
        "C K": {"Weight%": 3.6, "Sigma": 1.5, "Atomic%": 7.7},
        "O K": {"Weight%": 36.5, "Sigma": 1.0, "Atomic%": 61.9},
        "Na K": {"Weight%": 2.4, "Sigma": 0.2, "Atomic%": 2.9},
        "Mg K": {"Weight%": 0.8, "Sigma": 0.1, "Atomic%": 0.7},
        "Al K": {"Weight%": 1.1, "Sigma": 0.1, "Atomic%": 1.1},
        "Si K": {"Weight%": 16.4, "Sigma": 0.4, "Atomic%": 16.1},
        "S K": {"Weight%": 0.1, "Sigma": 0.0, "Atomic%": 0.1},
        "Cl K": {"Weight%": 0.3, "Sigma": 0.1, "Atomic%": 0.2},
        "K K": {"Weight%": 2.7, "Sigma": 0.2, "Atomic%": 1.9},
        "Ca K": {"Weight%": 2.9, "Sigma": 0.2, "Atomic%": 1.7},
        "Mn K": {"Weight%": 0.5, "Sigma": 0.0, "Atomic%": 0.2},
        "Fe K": {"Weight%": 0.6, "Sigma": 0.1, "Atomic%": 0.3},
        "Co K": {"Weight%": 0.4, "Sigma": 0.1, "Atomic%": 0.2},
        "Zn K": {"Weight%": 0.1, "Sigma": 0.0, "Atomic%": 0.0},
        "Cu K": {"Weight%": 0.0, "Sigma": 0.0, "Atomic%": 0.0},
        "Sn L": {"Weight%": 1.6, "Sigma": 0.4, "Atomic%": 0.4},
        "Sb L": {"Weight%": 3.2, "Sigma": 0.4, "Atomic%": 0.7},
        "Ba L": {"Weight%": 1.1, "Sigma": 0.2, "Atomic%": 0.2},
        "Pb M": {"Weight%": 25.6, "Sigma": 0.6, "Atomic%": 3.5}
      }
    },
    "Pt 2": {
      "non_alterato": {
        "label": "punta verde",
        "C K": {"Weight%": 13.2, "Sigma": 2.3, "Atomic%": 24.7},
        "O K": {"Weight%": 37.9, "Sigma": 1.1, "Atomic%": 53.4},
        "Na K": {"Weight%": 1.2, "Sigma": 0.1, "Atomic%": 1.2},
        "Mg K": {"Weight%": 0.5, "Sigma": 0.1, "Atomic%": 0.5},
        "Al K": {"Weight%": 1.3, "Sigma": 0.1, "Atomic%": 1.1},
        "Si K": {"Weight%": 16.5, "Sigma": 0.5, "Atomic%": 15.3},
        "Cl K": {"Weight%": 0.4, "Sigma": 0.1, "Atomic%": 0.2},
        "K K": {"Weight%": 2.4, "Sigma": 0.1, "Atomic%": 1.4},
        "Ca K": {"Weight%": 1.5, "Sigma": 0.1, "Atomic%": 0.9},
        "Fe K": {"Weight%": 0.4, "Sigma": 0.1, "Atomic%": 0.2},
        "Co K": {"Weight%": 0.2, "Sigma": 0.1, "Atomic%": 0.1},
        "Zn K": {"Weight%": 0.4, "Sigma": 0.1, "Atomic%": 0.2},
        "As L": {"Weight%": 0.1, "Sigma": 0.0, "Atomic%": 0.0},
        "Sn L": {"Weight%": 1.6, "Sigma": 0.3, "Atomic%": 0.3},
        "Sb L": {"Weight%": 1.4, "Sigma": 0.2, "Atomic%": 0.3},
        "Ba L": {"Weight%": 0.3, "Sigma": 0.1, "Atomic%": 0.0},
        "Pb M": {"Weight%": 20.3, "Sigma": 0.6, "Atomic%": 2.2}
      }
    },
    "Pt 3": {
      "non_alterato": {
        "label": "bianco",
        "C K": {"Weight%": 6.9, "Sigma": 2.0, "Atomic%": 13.5},
        "O K": {"Weight%": 35.4, "Sigma": 1.5, "Atomic%": 55.5},
        "Na K": {"Weight%": 2.2, "Sigma": 0.3, "Atomic%": 2.4},
        "Mg K": {"Weight%": 0.4, "Sigma": 0.1, "Atomic%": 0.4},
        "Al K": {"Weight%": 2.0, "Sigma": 0.2, "Atomic%": 1.8},
        "Si K": {"Weight%": 18.7, "Sigma": 0.7, "Atomic%": 16.9},
        "Cl K": {"Weight%": 0.2, "Sigma": 0.1, "Atomic%": 0.1},
        "K K": {"Weight%": 4.2, "Sigma": 0.3, "Atomic%": 2.8},
        "Ca K": {"Weight%": 3.0, "Sigma": 0.3, "Atomic%": 1.9},
        "Fe K": {"Weight%": 0.8, "Sigma": 0.2, "Atomic%": 0.4},
        "Zn K": {"Weight%": 1.8, "Sigma": 0.3, "Atomic%": 0.7},
        "Sn L": {"Weight%": 5.1, "Sigma": 0.7, "Atomic%": 1.1},
        "Sb L": {"Weight%": 0.2, "Sigma": 0.1, "Atomic%": 0.0},
        "Pb M": {"Weight%": 19.1, "Sigma": 0.9, "Atomic%": 2.4}
      }
    },
    "Pt 4": {
      "alterato": {
        "label": "bianco",
        "C K": {"Weight%": 2.4, "Sigma": 1.4, "Atomic%": 5.1},
        "O K": {"Weight%": 42.2, "Sigma": 0.7, "Atomic%": 66.2},
        "Na K": {"Weight%": 3.2, "Sigma": 0.1, "Atomic%": 3.5},
        "Al K": {"Weight%": 1.3, "Sigma": 0.1, "Atomic%": 1.1},
        "Si K": {"Weight%": 19.1, "Sigma": 0.3, "Atomic%": 17.0},
        "Cl K": {"Weight%": 0.2, "Sigma": 0.1, "Atomic%": 0.1},
        "K K": {"Weight%": 3.4, "Sigma": 0.1, "Atomic%": 2.2},
        "Ca K": {"Weight%": 2.6, "Sigma": 0.3, "Atomic%": 1.8},
        "Fe K": {"Weight%": 0.4, "Sigma": 0.1, "Atomic%": 0.2},
        "Zn K": {"Weight%": 0.5, "Sigma": 0.1, "Atomic%": 0.2},
        "Sn L": {"Weight%": 3.2, "Sigma": 0.4, "Atomic%": 1.7},
        "Sb L": {"Weight%": 0.4, "Sigma": 0.1, "Atomic%": 0.1},
        "Pb M": {"Weight%": 18.2, "Sigma": 0.4, "Atomic%": 2.2}
      }
    }
  },
  "1938,2 (biscuit) XXe secolo": {
    "Pt 1": {
      "non_alterato": {
        "label": "bianco",
        "C K": {"Weight%": 3.9, "Sigma": 0.4, "Atomic%": 7.4},
        "O K": {"Weight%": 41.9, "Sigma": 0.4, "Atomic%": 60.1},
        "Na K": {"Weight%": 3.0, "Sigma": 0.1, "Atomic%": 3.0},
        "Mg K": {"Weight%": 0.1, "Sigma": 0.0, "Atomic%": 0.1},
        "Al K": {"Weight%": 7.3, "Sigma": 0.1, "Atomic%": 6.2},
        "Si K": {"Weight%": 22.0, "Sigma": 0.2, "Atomic%": 18.0},
        "P K": {"Weight%": 0.1, "Sigma": 0.0, "Atomic%": 0.1},
        "Cl K": {"Weight%": 0.2, "Sigma": 0.1, "Atomic%": 0.2},
        "K K": {"Weight%": 3.6, "Sigma": 0.1, "Atomic%": 2.1},
        "Ca K": {"Weight%": 1.0, "Sigma": 0.1, "Atomic%": 0.6},
        "Fe K": {"Weight%": 0.2, "Sigma": 0.1, "Atomic%": 0.1},
        "Zn K": {"Weight%": 1.6, "Sigma": 0.1, "Atomic%": 0.6},
        "Pb M": {"Weight%": 14.9, "Sigma": 0.3, "Atomic%": 1.7}
      },
      "alterato": {
        "label": "nero",
        "C K": {"Weight%": 3.6, "Sigma": 0.7, "Atomic%": 6.0},
        "O K": {"Weight%": 45.3, "Sigma": 0.9, "Atomic%": 60.5},
        "Na K": {"Weight%": 3.3, "Sigma": 0.2, "Atomic%": 3.1},
        "Mg K": {"Weight%": 0.6, "Sigma": 0.1, "Atomic%": 0.5},
        "Al K": {"Weight%": 8.9, "Sigma": 0.3, "Atomic%": 7.1},
        "Si K": {"Weight%": 21.8, "Sigma": 0.5, "Atomic%": 16.7},
        "P K": {"Weight%": 0.0, "Sigma": 0.0, "Atomic%": 0.0},
        "S K": {"Weight%": 0.1, "Sigma": 0.0, "Atomic%": 0.1},
        "Cl K": {"Weight%": 0.1, "Sigma": 0.0, "Atomic%": 0.0},
        "K K": {"Weight%": 4.8, "Sigma": 0.2, "Atomic%": 2.6},
        "Ca K": {"Weight%": 4.3, "Sigma": 0.2, "Atomic%": 2.3},
        "Fe K": {"Weight%": 0.2, "Sigma": 0.1, "Atomic%": 0.1},
        "Zn K": {"Weight%": 1.1, "Sigma": 0.2, "Atomic%": 0.4},
        "Pb M": {"Weight%": 5.9, "Sigma": 0.5, "Atomic%": 0.6}
      }
    }
  }
}
